Repository: tomohiron907/Strecs3D-bending-test

# Strecs3D three-point bending test data

Raw data, analysis script, and finite-element results for the mass-matched
three-point bending experiment in the paper *Strecs3D: Stress-Driven Infill
Optimization as a Slicing Preprocess for Material Extrusion 3D Printing*
(Taniguchi and Hayama). The software itself is at
<https://github.com/tomohiron907/Strecs3D> (release `v2.0.0`).

## Experiment

- Specimens: 180 × 50 × 7.5 mm beams, printed flat on a Bambu Lab P1S in
  Overture Matte PLA (1.75 mm), sliced in Bambu Studio (0.20 mm Standard
  profile, gyroid infill, no walls, no top or bottom layers).
- Conditions (three specimens each, both 15 g):
  - `normal1`–`normal3`: uniform infill at 14%.
  - `strecs1`–`strecs3`: optimized with Strecs3D for a 100 N central load,
    four subvolumes at 6, 10, 15, and 55%.
- Test: A&D MCT1150, edgewise (load along the 50 mm direction),
  span L = 110 mm, crosshead speed 10 mm/min.

## Contents

| Path | Description |
| --- | --- |
| `data/*.csv` | Raw machine output, one file per specimen. Shift_JIS encoded; columns are test number, time [s], displacement [mm], load [N]. |
| `analysis/analyze.py` | Analysis script (zero-load correction, toe correction, apparent flexural properties). Comments are in Japanese. |
| `analysis/summary.csv`, `analysis/summary_group.csv` | Results per specimen and per condition (mean, SD). |
| `analysis/processed/` | Corrected load–deflection and stress–strain data per specimen. |
| `analysis/figures_journal/` | Figures in English. `analysis/figures/` has the same figures in Japanese. |
| `fea/beam_mesh{5.0,2.5,1.25}mm.vtu` | Strecs3D FEA results for the beam at maximum element sizes of 5, 2.5, and 1.25 mm (mesh convergence check). The paper uses the 5 mm mesh. |

Flexural stress, strain, and modulus follow the formulas of ASTM D790
(b = 7.5 mm, h = 50 mm). Because L/h = 2.2, they are nominal values used only
to compare the two conditions.

## Reproduce

```sh
cd analysis
uv run --with numpy --with pandas --with matplotlib python analyze.py
```

File: analysis/summary.md
# 三点曲げ試験 解析結果 — 均一インフィル vs Strecs3D 最適化

- 支点間距離 L = 110 mm / 幅 b = 7.5 mm / 高さ h = 50 mm (縦置き試験)
- 文字コード: shift_jis で読み込み
- 曲げ応力 σ = 3FL/(2bh²)、曲げひずみ ε = 6Dh/L²、曲げ弾性率 E = L³m/(4bh³)
- 空走区間はタレ補正 + トウ補正(ASTM D790)で除去

## 試験片ごとの結果

| 試験片 | 群 | 補正原点 D₀ [mm] | 剛性 [N/mm] | E [MPa] | F_max [N] | σ_max [MPa] | ε@σmax [%] | 靱性 [MJ/m³] |
|---|---|---|---|---|---|---|---|---|
| normal1 | 均一インフィル (14 %) | 6.642 | 61.8 | 22 | 148.3 | 1.31 | 9.63 | 0.082 |
| normal2 | 均一インフィル (14 %) | 6.816 | 59.2 | 21 | 140.2 | 1.23 | 9.26 | 0.074 |
| normal3 | 均一インフィル (14 %) | 6.712 | 61.1 | 22 | 153.1 | 1.35 | 9.14 | 0.078 |
| strecs1 | Strecs3D 最適化 | 7.083 | 104.2 | 37 | 237.9 | 2.09 | 8.04 | 0.107 |
| strecs2 | Strecs3D 最適化 | 6.885 | 116.1 | 41 | 229.8 | 2.02 | 8.28 | 0.112 |
| strecs3 | Strecs3D 最適化 | 6.880 | 122.4 | 43 | 246.2 | 2.17 | 8.17 | 0.117 |

## 群平均 (中断試験を除く)

| 指標 | 均一インフィル 14 % | Strecs3D | 比 |
|---|---|---|---|
| 見かけ曲げ弾性率 E [MPa] | 22 ± 0 | 41 ± 3 | **×1.88** |
| 曲げ剛性 F/D [N/mm] | 60.7 ± 1.3 | 114.2 ± 9.2 | **×1.88** |
| 最大荷重 F_max [N] | 147.2 ± 6.5 | 238.0 ± 8.2 | **×1.62** |
| 最大曲げ応力 σ_max [MPa] | 1.30 ± 0.06 | 2.09 ± 0.07 | **×1.62** |
| σ_max 時ひずみ [%] | 9.343 ± 0.252 | 8.163 ± 0.121 | **×0.87** |
| ピークまでの仕事 [J] | 0.356 ± 0.019 | 0.512 ± 0.024 | **×1.44** |
| 靱性 [MJ/m³] | 0.078 ± 0.004 | 0.112 ± 0.005 | **×1.44** |
